Repository: sowa705/BatteryTesting

# Simple battery testing tool

This project aims to build a **complete** and affordable setup for DIY battery testing.

## Features

* Compatible with various battery types
* Battery capacity testing
* Internal resistance measurement
* Nice graphs
* Minimal component count, low cost

## Example test result

## Required parts

* Computer with Python 3
* Arduino Uno
* Constant current load (example schematic included in the hardware directory)

## Usage

* Connect all parts together (load is not applied until the software is started)
* Start the measurement with `python .\desktop\measurebattery.py [COM PORT] [CUTOFF VOLTAGE]`
* Battery will be discharged until it reaches specified voltage or *2.8V* if no voltage was specified
* Enter your battery name in the first line of the resulting file ( `battery_[TIME].txt` )
* Render the graph with `python .\desktop\rendergraph.py [FILE NAME]`

## Accuracy

Measurement accuracy depends heavily on how stable your PC USB voltage is, after calibration you should be able to get around 5% accuracy for capacity.

Accurate measurement of internal resistance requires good battery connection and good PCB design for your constant current load, stock design should be able to measure within 10%.

File: exampletests/CGR18650C.txt (part 1 of 2)
Panasonic CGR18650C 2150mAh
starting voltage: 4.1943 V
internal resistance: 405 mOhm
3.7939,0.9995,5.3427934646606445,0.0014833672410911984,0.005627746975975898;
3.7842,0.9995,10.693269491195679,0.0029688674601250223,0.011249176904843694;
3.7842,0.9995,16.047706842422485,0.004455467496944799,0.01687476876417709;
3.7744,0.9995,21.397176504135132,0.005940688309967518,0.022480586200850042;
3.7695,0.9995,26.751166343688965,0.007427164100143645,0.02808385669191895;
3.7598,0.9995,32.101189374923706,0.008912538550065624,0.03366856754873561;
3.7598,0.9995,37.45506525039673,0.010398982699380981,0.03925730026133149;
3.7598,0.9995,42.80899095535278,0.01188544068329864,0.04484608498926511;
3.7549,0.9995,48.15899085998535,0.013370808712376489,0.05042349340164952;
3.7500,0.9995,53.513001441955566,0.014857290261454053,0.05599779921069038;
3.7500,0.9995,58.86247205734253,0.01634251133925385,0.061567378252439624;
3.7402,0.9995,64.21619129180908,0.01782891199893422,0.06712681399977613;
3.7451,0.9995,69.56703042984009,0.019314513031840327,0.0726905384281128;
3.7402,0.9995,74.92115569114685,0.020801026420361468,0.07825039580385956;
3.7354,0.9995,80.27096104621887,0.02228634043491549,0.08379863777382467;
3.7207,0.9995,85.62497806549072,0.02377282377123833,0.08932939632328105;
3.7256,0.9995,90.97421622276306,0.025257980309625467,0.09486249552269617;
3.7305,0.9995,96.32847547531128,0.02674453089932601,0.10040807249757404;
3.7256,0.9947,101.67865085601807,0.028222814080211853,0.10591556431628234;
3.7207,0.9995,107.03215026855469,0.02970915370877584,0.11144578817228036;
3.7158,0.9995,112.3870005607605,0.0311958683940702,0.11697012259989716;
3.7207,0.9995,117.73670506477356,0.03268115440844827,0.12249642627359364;
3.7158,0.9995,123.09016370773315,0.03416748271779219,0.1280193250054538;
3.7158,0.9995,128.44014716148376,0.03565284617946545,0.1335386385563393;
3.7158,0.9995,133.7939910888672,0.03713928145874871,0.13906193476710002;
3.7109,0.9947,139.1444034576416,0.03861763012075424,0.14454793881693634;
3.7109,0.9995,144.49799466133118,0.04010399523411194,0.15006369111609544;
3.7061,0.9995,149.84772753715515,0.04158928912560807,0.15556833880736923;
3.7061,0.9995,155.20216369628906,0.043075888831456494,0.1610778259772141;
3.7012,0.9995,160.55166721343994,0.04456111904406547,0.16657496004012243;
3.7061,0.9995,165.90596747398376,0.046047681019180345,0.17208430737609567;
3.6963,0.9995,171.256450176239,0.04753318309165371,0.177575168686579;
3.7061,0.9995,176.6099705696106,0.049019528545313405,0.18308371357238717;
3.6963,0.9995,181.9602222442627,0.05050496647553973,0.18857433779388275;
3.7012,0.9995,187.31315231323242,0.051991148032188406,0.19407499297135083;
3.7012,0.9995,192.6681523323059,0.053477904287483946,0.1995777752234507;
3.7061,0.9995,198.01706218719482,0.05496296967636213,0.20508157606117214;
3.6963,0.9995,203.3716857433319,0.05644962141090631,0.21057668686756775;
3.6914,0.9947,208.72197103500366,0.05792793496080239,0.21603373350565414;
3.6914,0.9947,214.0751554965973,0.059407049567454386,0.22149373716464932;
3.6816,0.9947,219.42498064041138,0.06088523597594102,0.2269358282461337;
3.6914,0.9995,224.77962923049927,0.06237189466088348,0.23242368011573028;
3.6816,0.9947,230.12900853157043,0.06384995788054333,0.23786531766523;
3.6865,0.9995,235.48278284072876,0.06533637383109993,0.2433449900669569;
3.6865,0.9995,240.8332462310791,0.06682187054183747,0.24882127369109086;
3.6768,0.9995,246.1868658065796,0.06830824353231323,0.2542863699024721;
3.6914,0.9995,251.5369234085083,0.06979362758040426,0.2597695165775954;
3.6865,0.9995,256.8905153274536,0.07127999289234477,0.2652490023000641;
3.6816,0.9995,262.24111700057983,0.07276552799575856,0.2707181483367923;
3.6719,0.9995,267.5951292514801,0.074252010008196,0.27617636163826137;
3.6768,0.9995,272.9491157531738,0.07573848487165236,0.2816418324162177;
3.6719,0.9947,278.2989869117737,0.07721668399427993,0.2870696317745939;
3.6768,0.9947,283.65308475494385,0.07869605097333586,0.29250896828318673;
3.6768,0.9995,289.0031268596649,0.08018143071879939,0.297970412531307;
3.6768,0.9995,294.35615158081055,0.08166763855457301,0.30343490150187946;
3.6816,0.9995,299.70679473876953,0.08315318517578968,0.30890408994255075;
3.6719,0.9995,305.06079602241516,0.08463966414329073,0.3143622920633179;
3.6621,0.9995,310.4103350639343,0.08612490421884585,0.3198013897440083;
3.6719,0.9995,315.76441168785095,0.08761140410373604,0.32525966867133654;
3.6719,0.9995,321.11413288116455,0.08909669475171296,0.330713507401643;
3.6670,0.9947,326.4682388305664,0.09057606397056575,0.3361383543271762;
3.6670,0.9995,331.81813311576843,0.09206140267558226,0.34158509135847176;
3.6670,0.9995,337.17281436920166,0.09354807042913962,0.34703670201076664;
3.6621,0.9947,342.5225338935852,0.09502622765439082,0.35244986158535907;
3.6621,0.9947,347.876193523407,0.09650547355266408,0.35786700798942556;
3.6572,0.9995,353.22576093673706,0.09799072150533725,0.36329885680194185;
3.6523,0.9995,358.58012890815735,0.09947730227962463,0.36872829576387167;
3.6621,0.9995,363.93440771102905,0.10096385829725527,0.3741722125560368;
3.6670,0.9995,369.28420853614807,0.10244917105411817,0.37961885443545307;
3.6670,0.9995,374.6379482746124,0.1039355774065057,0.38506950652965816;
3.6572,0.9995,379.98810386657715,0.10542098866044147,0.39050195256755205;
3.6621,0.9995,385.34237456321716,0.10690754242746695,0.395945861117776;
3.6523,0.9947,390.692036151886,0.1083856836447583,0.40134447628568926;
3.6572,0.9995,396.04563879966736,0.10987205193544093,0.4067804223983738;
3.6523,0.9947,401.3957989215851,0.11135033090023859,0.4121795406615043;
3.6572,0.9995,406.75024151802063,0.1128369323933323,0.4176163396420466;
3.6426,0.9995,412.09915375709534,0.11432199844415318,0.42302584123876674;
3.6523,0.9995,417.4537847042084,0.1158086522307197,0.42845554686344367;
3.6523,0.9995,422.80394554138184,0.1172940649409294,0.4338807197049425;
3.6475,0.9947,428.1579236984253,0.1187733988500436,0.43927659013843656;
3.6475,0.9995,433.50766706466675,0.12025869565408757,0.444694210231187;
3.6475,0.9947,438.86110258102417,0.12173787962856555,0.4500895337780954;
3.6475,0.9995,444.21193957328796,0.12322348006572324,0.45550826137262806;
3.6377,0.9995,449.5649998188019,0.124709697764443,0.46091467549526094;
3.6426,0.9995,454.9197359085083,0.12619638074268233,0.4663300669117955;
3.6426,0.9995,460.2691140174866,0.1276815761371056,0.47174003965552175;
3.6426,0.9995,465.6229565143585,0.12916801101922323,0.4771545273571235;
3.6377,0.9995,470.9732382297516,0.1306534572899275,0.4825581352560644;
3.6426,0.9995,476.327463388443,0.13213999841384752,0.48797300995405546;
3.6426,0.9995,481.67772126197815,0.13362543806512486,0.49338387242779824;
3.6377,0.9995,487.0306193828583,0.13511161075174144,0.49879012280990337;
3.6328,0.9995,492.3814949989319,0.13659722191237075,0.5041870510342376;
3.6377,0.9995,497.73517060279846,0.13808361045849982,0.5095940866484913;
3.6377,0.9995,503.0851044654846,0.13956896015176504,0.5149973432276822;
3.6475,0.9995,508.4385530948639,0.14105528568094963,0.5204187155953831;
3.6182,0.9947,513.7887279987335,0.14253356873008272,0.5257674393237565;
3.6279,0.9995,519.1428592205048,0.1440200837734606,0.5311603672496271;
3.6426,0.9995,524.4930994510651,0.14550551852636198,0.5365712118805458;
3.6230,0.9995,529.8472292423248,0.14699203317257425,0.5419568544437728;
3.6133,0.9947,535.2000539302826,0.1484710483717719,0.5473009800630337;
3.6279,0.9995,540.5511629581451,0.14995672433659096,0.5526908638958008;
3.6279,0.9995,545.9040229320526,0.15144288643212445,0.5580825113621867;
3.6133,0.9947,551.2545237541199,0.1529212595342662,0.5634243168921554;
3.6230,0.9947,556.6086206436157,0.15440062624981662,0.5687840625025946;
3.6182,0.9947,561.9588670730591,0.1558789290618631,0.5741328577371412;
3.6230,0.9995,567.3129122257233,0.15736542020910974,0.5795184151636157;
3.6182,0.9995,572.6621074676514,0.15885056483252838,0.584891965440069;
3.6230,0.9995,578.0160899162292,0.16033703857068216,0.5902774597934002;
3.6182,0.9995,583.3662250041962,0.16182244413191074,0.5956519541950375;
3.6182,0.9995,588.7203047275543,0.16330894487732642,0.6010304111921005;
3.6182,0.9995,594.0703439712524,0.1647943238284587,0.6064048093130874;
3.6279,0.9995,599.4240708351135,0.1662807266063557,0.6117973299510199;
3.6133,0.9995,604.77410364151,0.16776610377024273,0.6171644432572928;
3.6182,0.9995,610.1279480457306,0.16925253918191452,0.6225426638638037;
3.6182,0.9947,615.4826374053955,0.17073206960026416,0.6278959008234763;
3.6133,0.9995,620.8320710659027,0.1722172804179522,0.6332624130710286;
3.6133,0.9947,626.1857979297638,0.17369654489336403,0.6386074394000342;
3.6084,0.9995,631.5360891819,0.17518199381183908,0.6439675332774595;
3.5986,0.9995,636.8903365135193,0.17666854109182614,0.649317022319221;
3.6084,0.9995,642.2400236129761,0.17815382227402254,0.6546765109370585;
3.6182,0.9995,647.5932285785675,0.17964008015266383,0.6600540891935583;
3.6084,0.9995,652.9440853595734,0.18112568608394589,0.6654147496359964;
3.6084,0.9995,658.2970881462097,0.18261188782984672,0.670777560015905;
3.6084,0.9995,663.6472103595734,0.18409728981658477,0.6761374845448506;
3.5986,0.9995,669.0018210411072,0.18558393797663839,0.6814873366136195;
3.6084,0.9995,674.351907491684,0.18706933003423604,0.6868472253142548;
3.6084,0.9995,679.7051711082458,0.1885556041966676,0.6922102970019728;
3.6035,0.9947,685.055091381073,0.190033816889829,0.69753703644178;
3.5986,0.9995,690.4091370105743,0.19152030816946417,0.7028863239606751;
3.6084,0.9995,695.7597799301147,0.19300585472448656,0.7082467701498179;
3.6035,0.9947,701.1134634017944,0.1944851072103976,0.7135772564827983;
3.5986,0.9995,706.4669442176819,0.19597144167580857,0.7189259796900263;
3.5986,0.9947,711.8170709609985,0.19744971141791332,0.7242456811839644;
3.5986,0.9947,717.1706726551056,0.19892894130822672,0.7295688378672462;
3.5938,0.9947,722.5213437080383,0.20040736144610233,0.7348819841587436;
3.5986,0.9995,727.875063419342,0.20189376223817124,0.7402309460490828;
3.6035,0.9947,733.2249557971954,0.20337196722379644,0.7455576577147832;
3.6035,0.9995,738.5791938304901,0.204858511922207,0.7509144215355057;
3.5986,0.9995,743.9290435314178,0.20634383824889513,0.7562595168547256;
3.5889,0.9995,749.2827203273773,0.20783022712599555,0.7615940178957513;
3.5986,0.9995,754.6332342624664,0.20931573786991822,0.7669397768588314;
3.5938,0.9947,759.9860563278198,0.21079475234447573,0.7722550590774961;
3.5938,0.9995,765.3369104862213,0.2122803575476208,0.7775940270565589;
3.5938,0.9995,770.690548658371,0.2137667357012496,0.78293577286507;
3.5938,0.9995,776.0409412384033,0.21525221275228915,0.7882742802910959;
3.5938,0.9995,781.3950695991516,0.21673872700133578,0.7936165151993197;
3.5986,0.9995,786.7445192337036,0.21822394225403988,0.7989612108077007;
3.5938,0.9947,792.0981442928314,0.21970317860023833,0.8042772903886687;
3.5889,0.9995,797.4519007205963,0.22118958958622473,0.8096118707762753;
3.5840,0.9995,802.802332162857,0.22267507742693018,0.8149358591973636;
3.5938,0.9995,808.1566324234009,0.22416163940204506,0.8202782656235313;
3.5840,0.9995,813.5060663223267,0.22564685028592738,0.8256012614313656;
3.5840,0.9995,818.860773563385,0.2271335252546601,0.8309295045193037;
3.5840,0.9995,824.2097237110138,0.2286186018303698,0.8362520189666474;
3.5840,0.9947,829.5641357898712,0.23009805563449187,0.8415543814006209;
3.5693,0.9995,834.9143486022949,0.23158348277505228,0.8468563164934232;
3.5840,0.9995,840.2684803009033,0.2330699979508187,0.85218398688337;
3.5791,0.9995,845.6181478500366,0.23455527370508503,0.8574999373354646;
3.5840,0.9995,850.9718654155731,0.2360416739014055,0.8628271956390772;
3.5938,0.9995,856.3219985961914,0.23752707893307995,0.8681654442419088;
3.5791,0.9995,861.6761863231659,0.23901360966449967,0.8734858863827331;
3.5840,0.9995,867.0255670547485,0.2404988057870599,0.8788088292859889;
3.5791,0.9995,872.3801181316376,0.24198543739854617,0.8841296324866594;
3.5840,0.9995,877.7334547042847,0.24347173181642415,0.8894565116803341;
3.5791,0.9947,883.083892583847,0.24495008752720213,0.8947476946047795;
3.5693,0.9947,888.4372947216034,0.2464292622789872,0.900027313046326;
3.5742,0.9995,893.7868926525116,0.24791451870452685,0.9053359165624898;
3.5742,0.9995,899.1417739391327,0.24940124199507624,0.9106497629475714;
3.5742,0.9995,904.4917452335358,0.25088660208084174,0.9159587369661145;
3.5596,0.9947,909.8458530902863,0.25236597182670556,0.9212247015134913;
3.5742,0.9995,915.1951107978821,0.25385113379302277,0.9265329674135023;
3.5645,0.9995,920.5490350723267,0.2553375913797748,0.93183144548148;
3.5840,0.9995,925.8998868465424,0.2568231959209772,0.9371558521571494;
3.5693,0.9995,931.2534291744232,0.2583095474645097,0.9424610867214799;
3.5596,0.9947,936.603658914566,0.2597878456652097,0.9477232369966917;
3.5693,0.9995,941.9579136371613,0.2612743949972191,0.9530291775274329;
3.5693,0.9995,947.3069393634796,0.2627594925565122,0.9583299362458177;
3.5645,0.9995,952.6608772277832,0.2642459539163376,0.9636284277629154;
3.5693,0.9995,958.0112216472626,0.2657314175961347,0.9689304932752152;
3.5596,0.9995,963.3649666309357,0.26721782540479616,0.9742215105109265;
3.5645,0.9995,968.7190396785736,0.2687043242967723,0.9795201358113755;
3.5596,0.9995,974.0689923763275,0.2701896792193848,0.984807405193907;
3.5645,0.9995,979.4230210781097,0.2716761657992268,0.990105986607754;
3.5596,0.9995,984.77294921875,0.2731615139038296,0.9953932317208979;
3.5498,0.9995,990.1270189285278,0.27464801186908594,1.0006700021979649;
3.5742,0.9995,995.4766564369202,0.2761332792828743,1.0059786449883272;
3.5547,0.9995,1000.8308002948761,0.27761979783454843,1.0112627724839633;
3.5596,0.9995,1006.1805944442749,0.2791051087379718,1.016549885175789;
3.5547,0.9995,1011.5350027084351,0.2805917006990907,1.0218342736199784;
3.5547,0.9995,1016.8840863704681,0.2820768143435912,1.0271134070920847;
3.5547,0.9995,1022.2390186786652,0.28356355179971426,1.0323983127273653;
3.5547,0.9995,1027.588252067566,0.28504870701421603,1.0376775939683547;
3.5498,0.9995,1032.9419302940369,0.28653509628848206,1.0429539786141442;
3.5400,0.9947,1038.2919988632202,0.2880133499567506,1.0481869965998147;
3.5498,0.9995,1043.646018743515,0.28949983408740465,1.0534637179668105;
3.5498,0.9995,1048.9958181381226,0.29098514644710194,1.0587362797812638;
3.5498,0.9995,1054.349848985672,0.2924716336226924,1.064013011957175;
3.5400,0.9995,1059.7042517662048,0.29395822406134314,1.0692755421099984;
3.5547,0.9995,1065.0539345741272,0.2954435040520427,1.0745552668929381;
3.5449,0.9995,1070.4078164100647,0.2969299498562148,1.0798245686241477;
3.5400,0.9995,1075.7581613063812,0.29841541366840046,1.0850831105192849;
3.5449,0.9995,1081.112018108368,0.2999018525221743,1.0903523876120276;
3.5400,0.9995,1086.4615020751953,0.30138707730685316,1.0956100833497908;
3.5400,0.9995,1091.8161735534668,0.3028737423464455,1.1008728775899477;
3.5352,0.9995,1097.1654169559479,0.3043589003411066,1.1061232081326735;
3.5400,0.9995,1102.5202412605286,0.30584560781122555,1.1113861525768947;
3.5400,0.9995,1107.8695769309998,0.30733079142306885,1.11664370256282;
3.5400,0.9995,1113.2239079475403,0.30881736193724446,1.1219061621830018;
3.5352,0.9995,1118.573536157608,0.3103026267694563,1.1271568704178372;
3.5400,0.9947,1123.927950143814,0.3117820811005894,1.1323941387500485;
3.5352,0.9995,1129.2780725955963,0.3132674831535217,1.1376453320875748;
3.5352,0.9995,1134.6309883594513,0.31475366073851424,1.1428992670860403;
3.5303,0.9995,1139.981989622116,0.3162393067835235,1.1481440433187367;
3.5352,0.9995,1145.3348326683044,0.3177254641792639,1.153397906944158;
3.5400,0.9995,1150.6887996196747,0.31921193361479017,1.158660008745921;
3.5303,0.9995,1156.0400125980377,0.3206976384403107,1.163904992491456;
3.5352,0.9995,1161.3927655220032,0.3221837708146172,1.1691587676611044;
3.5352,0.9995,1166.743787765503,0.3236694226847222,1.1744108441522996;
3.5352,0.9995,1172.097472667694,0.3251558138124278,1.1796655340669644;
3.5352,0.9995,1177.4468936920166,0.3266410211218196,1.184916038947126;
3.5303,0.9995,1182.800819158554,0.328127479039543,1.190163681334065;
3.5303,0.9995,1188.1509172916412,0.32961287434065983,1.1954075723655977;
3.5303,0.9995,1193.5050387382507,0.33109938667007266,1.2006554068421238;
3.5303,0.9995,1198.8549885749817,0.33258474079835393,1.2058991525211953;
3.5205,0.9947,1204.2088062763214,0.33406403037266574,1.21110699146756;
3.5254,0.9995,1209.559201002121,0.3355495080194537,1.2163438943635463;
3.5254,0.9995,1214.912835597992,0.33703588518016847,1.22158396840593;
3.5205,0.9995,1220.2631359100342,0.3385213366140257,1.2268135001788245;
3.5303,0.9995,1225.616800069809,0.34000772198282986,1.2320608864463138;
3.5303,0.9995,1230.966794013977,0.34149308835705094,1.2373046753572265;
3.5303,0.9947,1236.3207943439484,0.3429724283926683,1.2425271894849665;
3.5303,0.9995,1241.6748445034027,0.3444589209299946,1.2477749540894896;
3.5303,0.9995,1247.0248215198517,0.34594428260442256,1.2530187264087227;
3.5303,0.9995,1252.378760099411,0.34743074416283076,1.2582663816483712;
3.5254,0.9995,1257.7284076213837,0.34891601435677844,1.2635025531901145;
3.5205,0.9995,1263.0829751491547,0.3504026505356693,1.2687362558578998;
3.5205,0.9995,1268.4317955970764,0.3518876911016965,1.2739643411705985;
3.5254,0.9947,1273.7859511375427,0.3533670740228359,1.2791797577207833;
3.5205,0.9995,1279.1364243030548,0.3548525734475385,1.2844094584454488;
3.5156,0.9947,1284.4902720451355,0.35633187132227395,1.2896100780538688;
3.5254,0.9995,1289.839915752411,0.3578171404571133,1.2948462458618315;
3.5156,0.9995,1295.193948507309,0.3593036281622579,1.300072142038038;
3.5156,0.9995,1300.5438783168793,0.36078897673022053,1.3052940334635674;
3.5254,0.9995,1305.8976140022278,0.36227538195730546,1.3105342064511327;
3.5205,0.9995,1311.248289346695,0.36376093751474853,1.3157641047911108;
3.5156,0.9995,1316.6019690036774,0.3652473271861802,1.3209896563199959;
3.5107,0.9947,1321.9520180225372,0.3667255754525857,1.3261793425088657;
3.5156,0.9995,1327.3055491447449,0.3682119238849875,1.3314047490578176;
3.5205,0.9995,1332.6602318286896,0.3696985920357105,1.3366385642824379;
3.5156,0.9995,1338.0100135803223,0.37118389949703184,1.3418603111934593;
3.5010,0.9947,1343.3637845516205,0.3726631761595736,1.3470392587890179;
3.5156,0.9995,1348.7136046886444,0.3741484942781723,1.3522610431667637;
3.5156,0.9995,1354.0675716400146,0.3756349637136986,1.3574868751142999;
3.5107,0.9947,1359.4176604747772,0.3771132229814592,1.3626765999256272;
3.5107,0.9995,1364.7711472511292,0.37859955910172693,1.367894680143051;
3.5107,0.9947,1370.1219644546509,0.38007801962182225,1.3730851114909495;
3.5107,0.9947,1375.4754614830017,0.38155722059240577,1.378278142338377;
3.5107,0.9995,1380.8250789642334,0.3830424824458755,1.3834924511273532;
3.5107,0.9995,1386.179348707199,0.38452903594812393,1.3887112945076967;
3.5107,0.9995,1391.5289723873138,0.38601429952264465,1.3939256093387666;
3.5107,0.9995,1396.882854938507,0.38750074552539954,1.3991440753206383;
3.5059,0.9995,1402.2333738803864,0.38898625765940187,1.4043521323112371;
3.5059,0.9995,1407.587063550949,0.3904726501109928,1.4095632756072698;
3.5059,0.9995,1412.937195777893,0.39195805487789015,1.4147709561795352;
3.5010,0.9995,1418.290870666504,0.3934444432254364,1.4199748017842946;
3.5010,0.9995,1423.6448092460632,0.3949309047838446,1.4251789037002818;
3.5010,0.9995,1428.9954488277435,0.39641645041214724,1.4303797989449694;
3.5059,0.9995,1434.3489277362823,0.3979027843480041,1.4355907370906897;
3.4912,0.9995,1439.698882341385,0.39938813980017074,1.440776410045294;
3.4961,0.9995,1445.053587436676,0.400874814173155,1.4459739723206844;
3.5010,0.9995,1450.4029395580292,0.40236000235240293,1.4511736161362312;
3.4912,0.9995,1455.7561178207397,0.40384625281728603,1.456362413759231;
3.5010,0.9947,1461.1066272258759,0.4053246282909774,1.4615382062926245;
3.4912,0.9995,1466.4612956047058,0.4068112924700442,1.4667284482745826;
3.4912,0.9995,1471.8105285167694,0.40829644755215744,1.4719134216972563;
3.4961,0.9995,1477.1650700569153,0.4097830765158729,1.477110825217302;
3.4961,0.9995,1482.5144820213318,0.41126828130988247,1.4823032496976387;
3.4912,0.9995,1487.8687751293182,0.4127548412991693,1.4874931279322368;
3.4912,0.9995,1493.2186493873596,0.4142401744438672,1.492678723007006;
3.4912,0.9995,1498.5727770328522,0.41572668849433103,1.4978684408599854;
3.5059,0.9995,1503.9229581356049,0.41721210683105364,1.5030761690067012;
3.4912,0.9995,1509.2767188549042,0.4186985190085369,1.5082655312007307;
3.4912,0.9995,1514.6303448677063,0.4201848937862579,1.5134547628247104;
3.4814,0.9995,1519.9804866313934,0.421670301200926,1.518626060198136;
3.4863,0.9995,1525.333919763565,0.42315662242748314,1.523807821890282;
3.4863,0.9995,1530.6844198703766,0.4246421293321382,1.5289867446119807;
3.4863,0.9995,1536.0377886295319,0.42612843268624256,1.5341684439953946;
3.4814,0.9995,1541.3873608112335,0.42761368196280114,1.5393391908268057;
3.4814,0.9947,1546.741770029068,0.42909313497640666,1.5444897585483721;
3.4863,0.9995,1552.091950416565,0.43057855311454646,1.5496683718033688;
3.4814,0.9995,1557.4458148479462,0.43206499408653687,1.5548432674032562;
3.4766,0.9995,1562.7964861392975,0.4335505485186773,1.5600079459420357;
3.4766,0.9995,1568.1493170261383,0.4350367025385099,1.5651747090073858;
3.5010,0.9995,1573.4999387264252,0.4365222432022423,1.570375586871113;
3.4766,0.9995,1578.8539459705353,0.4380087238246001,1.575543485402802;
3.4814,0.9995,1584.2038831710815,0.4394940744445851,1.5807145850512179;
3.4814,0.9995,1589.5578866004944,0.4409805540078346,1.5858896150027146;
3.4717,0.9995,1594.9079239368439,0.44246593242941273,1.5910464032689076;
3.4717,0.9995,1600.261929512024,0.4439524125884106,1.5962070164369007;
3.4766,0.9995,1605.615867614746,0.4454388740144303,1.6013748482306007;
3.4766,0.9995,1610.96559548378,0.44692416651584677,1.6065386161410253;
3.4717,0.9947,1616.3187317848206,0.4484032678154704,1.6116736121229287;
3.4619,0.9995,1621.6692185401917,0.44988877101324637,1.6168162756433093;
3.4766,0.9995,1627.0234143733978,0.45137530399527126,1.621984356208617;
3.4766,0.9995,1632.3737330436707,0.45286076052608726,1.627148694383652;
3.4717,0.9995,1637.7269105911255,0.45434701079238754,1.6323085094331666;
3.4912,0.9995,1643.077675819397,0.45583259130507015,1.637494968119044;
3.4668,0.9995,1648.4309034347534,0.45731885547216705,1.6426475487335355;
3.4668,0.9995,1653.7810323238373,0.45880425931234464,1.6477971467666632;
3.4717,0.9995,1659.13574051857,0.4602906562651459,1.6529574710677035;
3.4766,0.9995,1664.4847314357758,0.46177602244078425,1.6581214951139276;
3.4668,0.9995,1669.8391711711884,0.46326262313954675,1.6632752424163972;
3.4717,0.9947,1675.1891860961914,0.46474086198563025,1.6684072442183453;
3.4717,0.9995,1680.542590379715,0.46622717520268075,1.6735672778139796;
3.4717,0.9995,1685.8923089504242,0.46771246512252074,1.678723758828688;
3.4717,0.9947,1691.246511220932,0.4691918609554302,1.6838597773417998;
3.4668,0.9947,1696.6014473438263,0.470671459555831,1.6889892497696695;
3.4766,0.9995,1701.950927734375,0.47215668334759586,1.694152778804119;
3.4717,0.9995,1707.3048026561737,0.47364312723213414,1.6993132660380705;
3.4766,0.9995,1712.6540076732635,0.47512827456951784,1.7044765292712187;
3.4570,0.9995,1718.0088753700256,0.47661499408699387,1.7096161186431333;
3.4668,0.9995,1723.3588585853577,0.47810035748247287,1.71476557646258;
3.4717,0.9995,1728.7129619121552,0.4795868647811212,1.7199262838512974;
3.4619,0.9995,1734.0624132156372,0.4810720804971852,1.7250679521387393;
3.4668,0.9995,1739.4164457321167,0.48255856813613557,1.7302213074854524;
3.4668,0.9995,1744.7665672302246,0.48404396992429083,1.735370898404629;
3.4521,0.9947,1750.1198818683624,0.4855231204994452,1.7404770741051194;
3.4619,0.9995,1755.4694366455078,0.48700836494382205,1.7456188418471077;
3.4619,0.9995,1760.824149131775,0.4884950413688287,1.7507655669628381;
3.4570,0.9995,1766.1738276481628,0.4899803201680314,1.755900175771682;
3.4570,0.9995,1771.5278701782227,0.49146681058714103,1.761038973150544;
3.4619,0.9995,1776.8819696903229,0.4929533168266811,1.7661851091012077;
3.4619,0.9947,1782.2322900295258,0.49443164006040474,1.7713029163040357;
3.4521,0.9995,1787.5857617855072,0.49591797201043347,1.7764338828287298;
3.4521,0.9995,1792.9357616901398,0.4974033400395113,1.7815615218019094;
3.4521,0.9947,1798.2902643680573,0.49888281887665703,1.78666883069562;
3.4570,0.9947,1803.6394755840302,0.5003608356534704,1.791778334693064;
3.4619,0.9995,1808.9934015274048,0.5018472937035824,1.7969243038167466;
3.4521,0.9947,1814.3443541526794,0.5033257916414604,1.8020282265480951;
3.4570,0.9995,1819.6976635456085,0.5048120785131917,1.80716632026367;
3.4570,0.9995,1825.048089981079,0.5062975649638174,1.8123016469234834;
3.4521,0.9995,1830.4018292427063,0.5077839711838164,1.817432869835542;
3.4570,0.9995,1835.7514216899872,0.5092692260868878,1.82256739603546;
3.4570,0.9995,1841.1051089763641,0.5107556178765361,1.827705852452274;
3.4570,0.9995,1846.4555497169495,0.5122411082988181,1.8328411928421027;
3.4570,0.9947,1851.8088562488556,0.5137202566341756,1.8379546086374337;
3.4570,0.9995,1857.1591885089874,0.515205716938065,1.8430898449079793;
3.4521,0.9995,1862.5128810405731,0.5166921101839872,1.8482210230322274;
3.4570,0.9947,1867.8667254447937,0.5181714071364534,1.853334952596903;
3.4473,0.9995,1873.217717409134,0.5196570505998862,1.8584564113083948;
3.4473,0.9995,1878.5706632137299,0.5211432365253567,1.863579740049269;
3.4521,0.9995,1883.9211616516113,0.5226287429666518,1.868707856835264;
3.4521,0.9995,1889.2752492427826,0.5241152458964784,1.8738394135993184;
3.4424,0.9995,1894.6248643398285,0.5256005070880054,1.878952276725031;
3.4473,0.9995,1899.9786851406097,0.5270869359464445,1.8840764429287282;
3.4473,0.9995,1905.328950881958,0.5285723777821327,1.8891972065688962;
3.4473,0.9947,1910.6828081607819,0.5300516782919233,1.8942967992162973;
3.4424,0.9995,1916.0329909324646,0.5315370970920058,1.8994102048937012;
3.4424,0.9947,1921.3873181343079,0.5330165274441373,1.9045029959378788;
3.4424,0.9995,1926.737006187439,0.5345018088911108,1.9096159287909402;
3.4424,0.9947,1932.091255903244,0.5359812178334195,1.9147086461339438;
3.4424,0.9995,1937.4407496452332,0.5374664453320633,1.9198213932752757;
3.4375,0.9947,1942.7950341701508,0.5389458638923232,1.924906894576169;
3.4326,0.9947,1948.1446223258972,0.5404239848196902,1.9299806924714487;
3.4424,0.9995,1953.4980478286743,0.5419103039280307,1.93509719737;
3.4473,0.9995,1958.8518452644348,0.5433967262994315,1.9402213412109297;
3.4424,0.9995,1964.2019128799438,0.5448821131276819,1.9453346368284987;
3.4375,0.9995,1969.556437253952,0.54636873732541,1.950444907508189;
3.4375,0.9947,1974.905767440796,0.547846786974536,1.9555257031770596;
3.4375,0.9995,1980.2602095603943,0.5493333883352411,1.9606358953544836;
3.4424,0.9995,1985.6104652881622,0.55081882739077,1.9657493707592362;
3.4375,0.9947,1990.9646785259247,0.5522982262539929,1.9708348043515647;
3.4375,0.9995,1996.313735485077,0.5537833324847353,1.9759398570197417;
3.4375,0.9995,2001.6684572696686,0.5552700114913185,1.9810503161048714;
3.4375,0.9995,2007.0176289081573,0.5567551495615045,1.9861554782211357;
3.4326,0.9947,2012.3724291324615,0.5582347106123698,1.9912342194843362;
3.4375,0.9947,2017.7213022708893,0.5597126339764793,1.9963145810484626;
3.4326,0.9947,2023.0758335590363,0.5611921207187903,2.0013930672401194;
3.4326,0.9995,2028.4265184402466,0.5626776789240041,2.0064923943353365;
3.4326,0.9947,2033.7801551818848,0.5641569184981451,2.011570032097533;
3.4375,0.9995,2039.1336998939514,0.5656432707036203,2.016679367803854;
3.4326,0.9995,2044.4834938049316,0.5671285815408494,2.0217778457837263;
3.4277,0.9995,2049.8376553058624,0.5686151049908995,2.026873202213463;
3.4277,0.9995,2055.1873195171356,0.5701003798184461,2.0319642787398444;
3.4375,0.9995,2060.5418009757996,0.5715869921012057,2.0370745084618305;
3.4277,0.9995,2065.8916437625885,0.57307231650826,2.0421657549318906;
3.4277,0.9995,2071.2458794116974,0.5745588605447278,2.0472611819256916;
3.4229,0.9995,2076.5948452949524,0.5760439414892593,2.0523444654907284;
3.4326,0.9995,2081.948719739914,0.5775303852414091,2.0574468323143575;
3.4229,0.9995,2087.299839735031,0.5790160642511646,2.0625321629968494;
3.4180,0.9995,2092.6534225940704,0.5805024270477228,2.0676125510354857;
3.4277,0.9995,2098.0037031173706,0.5819878729874557,2.072704214083108;
3.4277,0.9947,2103.356461286545,0.5834668698071439,2.0777737714819535;
3.4277,0.9995,2108.7076456546783,0.5849525666893521,2.0828662946850987;
3.4229,0.9947,2114.0613436698914,0.5864318231937222,2.0879296417739073;
3.4180,0.9995,2119.4145193099976,0.5879180729304684,2.0930096433741054;
3.4229,0.9995,2124.7656722068787,0.589403761075033,2.0980950053241356;
3.4277,0.9995,2130.1188173294067,0.5908900023389126,2.103189394504336;
3.4229,0.9995,2135.468811750412,0.5923753688455223,2.10827365551981;
3.4229,0.9947,2140.823123216629,0.593854794849813,2.1133375827898964;
3.4229,0.9995,2146.172479391098,0.5953399841543634,2.118421237260442;
3.4277,0.9995,2151.526842355728,0.5968265635385711,2.123516785415691;
3.4180,0.9995,2156.8771545886993,0.5983120182821419,2.128594069729216;
3.4180,0.9995,2162.2314100265503,0.5997985678127341,2.13367509602478;
3.4180,0.9995,2167.580842733383,0.6012837783656451,2.1387515456946296;
3.4131,0.9995,2172.9347653388977,0.6027702354890372,2.1438249725024794;
3.4180,0.9995,2178.2844977378845,0.6042555292481447,2.148901706571109;
3.4180,0.9995,2183.6391184329987,0.6057421801883577,2.1539830794847568;
3.4180,0.9995,2188.9884169101715,0.607227353473895,2.1590594017747233;
3.4229,0.9995,2194.342507839203,0.6087138573304414,2.164147555825296;
3.4180,0.9995,2199.6925461292267,0.6101992360167966,2.169224580175258;
3.4131,0.9995,2205.046253681183,0.6116856334329578,2.1742978031963576;
3.4082,0.9947,2210.399844646454,0.6131648603588342,2.1793393044051297;
3.4131,0.9995,2215.750600337982,0.614650438223746,2.1844097302158603;
3.4131,0.9947,2221.1046464443207,0.6161297909076279,2.1894589088612175;
3.4033,0.9947,2226.4538152217865,0.617607795958446,2.1944890034506668;
3.4180,0.9947,2231.8082253932953,0.619087249235557,2.1995457747518325;
3.4082,0.9947,2237.1576356887817,0.620565321019146,2.2045833390046607;
3.4082,0.9995,2242.511650800705,0.6220518038259146,2.2096495697066896;
3.3984,0.9947,2247.861829519272,0.6235300879290697,2.214673370402852;
3.4082,0.9995,2253.2159826755524,0.6250166090623204,2.219739731729197;
3.4131,0.9995,2258.5656337738037,0.6265018802491821,2.2248091108170747;
3.4082,0.9995,2263.919639825821,0.6279883605405685,2.229875332946178;
3.4082,0.9995,2269.2699620723724,0.6294738180642986,2.234938069278555;
3.3984,0.9995,2274.623677968979,0.6309602177972592,2.2399894501310484;
3.4033,0.9995,2279.9743132591248,0.632445762234065,2.2450452035128294;
3.4131,0.9995,2285.327996969223,0.6339321530307992,2.250118403941163;
3.4082,0.9995,2290.6816205978394,0.6354185271465775,2.2551842642025584;
3.4033,0.9995,2296.0308372974396,0.6369036777274805,2.260238677174545;
3.4033,0.9995,2301.3859260082245,0.6383904586070442,2.2652986385419642;
3.3984,0.9995,2306.735366821289,0.6398756714105603,2.2703459857334334;
3.3936,0.9995,2312.0897986888885,0.641362269924912,2.275390906451737;
3.3984,0.9995,2317.439650297165,0.6428475967811542,2.2804386412399906;
3.3984,0.9995,2322.7933309078217,0.644333986717363,2.285489988799202;
3.3936,0.9995,2328.143204689026,0.6458193197296723,2.290530614909775;
3.3984,0.9995,2333.4975094795227,0.6473058829624784,2.295582551400143;
3.4033,0.9995,2338.847667455673,0.6487912948783569,2.300637853773452;
3.3984,0.9995,2344.2014453411102,0.6502777118218275,2.3056892931141424;
3.3936,0.9995,2349.551474094391,0.6517630878604119,2.3107300652386824;
3.3936,0.9995,2354.9044713974,0.6532492880838445,2.3157736343169235;
3.4082,0.9995,2360.2547998428345,0.6547347473286256,2.320836376514986;
3.3984,0.9995,2365.608786344528,0.6562212221920819,2.3258880126909562;
3.3984,0.9995,2370.9586160182953,0.6577065429584514,2.3309357267833866;
3.3936,0.9995,2376.3126385211945,0.6591930278172424,2.33598026180018;
3.3984,0.9995,2381.666643857956,0.660679507910046,2.3410319157475636;
3.3936,0.9947,2387.01650595665,0.6621577045293713,2.3460483237949057;
3.3887,0.9995,2392.370161294937,0.6636440874489875,2.351085229594609;
3.3936,0.9995,2397.720965862274,0.6651296788837245,2.3561267326875326;
3.3936,0.9995,2403.0749044418335,0.6666161404421328,2.3611711886321465;
3.3936,0.9995,2408.4246737957,0.6681014444613521,2.3662117163517693;
3.3936,0.9995,2413.7786021232605,0.6695879031734068,2.371256162636998;
3.3887,0.9995,2419.128927230835,0.6710733614914681,2.376289935239412;
3.3887,0.9995,2424.4826550483704,0.6725597645341422,2.3813269092301215;
3.4033,0.9995,2429.832711458206,0.6740451482512619,2.386382115634595;
3.3887,0.9995,2435.186648130417,0.675531609280116,2.3914192861230728;
3.3838,0.9995,2440.5366344451904,0.6770169735361206,2.3964454616925406;
3.3838,0.9947,2445.890635251999,0.6784963137034906,2.4014512529508876;
3.3838,0.9947,2451.239768743515,0.6799743090046048,2.406452493450798;
3.3887,0.9995,2456.5939993858337,0.681460851650993,2.4114899405166135;
3.3887,0.9995,2461.9436349868774,0.6829461185352272,2.416523064407218;
3.3838,0.9995,2467.2976167201996,0.6844325920747982,2.421552993570418;
3.3887,0.9995,2472.6527025699615,0.6859193721600307,2.4265912452452456;
3.3789,0.9995,2478.0023012161255,0.6874046287841532,2.431609778852493;
3.3838,0.9995,2483.3564670085907,0.6888911534257002,2.4366398809345595;
3.3789,0.9947,2488.706152677536,0.6903693012965058,2.441634394775224;
3.3789,0.9995,2494.060400724411,0.6918558487750757,2.446657290050564;
3.3887,0.9995,2499.4097650051117,0.6933410403302314,2.4516901586735202;
3.3789,0.9995,2504.763599395752,0.6948274729617439,2.456712665892138;
3.3789,0.9995,2510.113580942154,0.696312835893863,2.461731558703475;
3.3789,0.9947,2515.4675810337067,0.6977921758636039,2.466730100527233;
3.3740,0.9995,2520.8175806999207,0.6992775438264874,2.471741732034002;
3.3691,0.9995,2526.171581029892,0.7007640225292114,2.4767498274313495;
3.3740,0.9995,2531.521585702896,0.7022493918821747,2.4817614636282475;
3.3838,0.9995,2536.8749902248383,0.7037357051654195,2.486790850516091;
3.3789,0.9947,2542.22576546669,0.7052141540912723,2.491786381591655;
3.3789,0.9995,2547.579652070999,0.7067006012193298,2.4968089377926486;
3.3789,0.9995,2552.9289770126343,0.708185781852431,2.5018272146338343;
3.3789,0.9995,2558.28325176239,0.709672336744759,2.5068501349595214;
3.3789,0.9995,2563.6336708068848,0.7111578211433625,2.5118694381939624;
3.3789,0.9947,2568.987229824066,0.7126370392418042,2.5168675682267874;
3.3643,0.9995,2574.3375749588013,0.7141225031201841,2.521865114352821;
3.3740,0.9995,2579.6912462711334,0.7156088904748164,2.52688018528735;
3.3789,0.9995,2585.0446994304657,0.7170952172616921,2.5319023348675245;
3.3789,0.9947,2590.3955953121185,0.7185736995209921,2.536897978573473;
3.3789,0.9995,2595.74911570549,0.7200600449746518,2.541920191226844;
3.3691,0.9995,2601.0993707180023,0.7215454838315979,2.546924783279781;
3.3740,0.9947,2606.4530568122864,0.7230247370421491,2.5519157836121806;
3.3691,0.9995,2611.8027381896973,0.724510016635683,2.5569198390907557;
3.3740,0.9995,2617.156643152237,0.7259964688606992,2.5619351288979604;
3.3789,0.9995,2622.507000207901,0.7274819360487926,2.5669543739798093;
3.3691,0.9995,2627.8610332012177,0.7289684238201315,2.571962499930227;
3.3691,0.9995,2633.210872888565,0.7304537473666604,2.5769667034908372;
3.3691,0.9995,2638.56445813179,0.7319401108251613,2.581974410618873;
3.3643,0.9995,2643.9148066043854,0.733425575630261,2.58697195986267;
3.3594,0.9947,2649.269057035446,0.7349049847701988,2.591941886927377;
3.3691,0.9995,2654.6187217235565,0.736390259730134,2.5969459267948944;
3.3789,0.9995,2659.972638130188,0.7378767151324751,2.601968510953865;
3.3691,0.9995,2665.321770429611,0.7393618422806066,2.6069720528286346;
3.3643,0.9995,2670.6766090393066,0.7408485537223818,2.6119737961321987;
3.3496,0.9947,2676.025776386261,0.7423265583779416,2.616924520526462;
3.3643,0.9947,2681.3801350593567,0.743805997425755,2.6219017973150205;
3.3643,0.9995,2686.7348141670227,0.745292664583564,2.626903391634037;
3.3496,0.9947,2692.0837273597717,0.746770599014905,2.6318538808052567;
3.3643,0.9995,2697.438581228256,0.7482573146931133,2.636855638361453;
3.3594,0.9995,2702.7882990837097,0.7497426044143705,2.6418453206510444;
3.3545,0.9995,2708.1415565013885,0.751228876855751,2.6468310215556556;
3.3594,0.9995,2713.491763114929,0.7527143022752604,2.6518211597099555;
3.3594,0.9995,2718.845743894577,0.7542007755500543,2.656814818029298;
3.3447,0.9947,2724.1955602169037,0.755678959521115,2.6617588999573045;
3.3789,0.9995,2729.5502293109894,0.7571656238987646,2.666782190222945;
3.3594,0.9995,2734.899394750595,0.7586507602478996,2.671771357274229;
3.3594,0.9995,2740.2538435459137,0.7601373634620443,2.6767654521118267;
3.3545,0.9995,2745.6037204265594,0.7616226973348792,2.6817480045882514;
3.3545,0.9995,2750.957145214081,0.7631090162446369,2.6867338613710334;
3.3496,0.9995,2756.3076243400574,0.7645945173241963,2.691709695787125;
3.3496,0.9995,2761.6617543697357,0.7660810320366028,2.696688925467802;
3.3496,0.9995,2767.011150598526,0.7675662324617906,2.701663752812011;
3.3447,0.9995,2772.365648508072,0.7690528493119547,2.706636040190755;
3.3545,0.9995,2777.719640493393,0.7705393256978793,2.7116224252273393;
3.3496,0.9995,2783.070004463196,0.7720247948056065,2.7165981525505822;
3.3496,0.9947,2788.4231147766113,0.7735038889247049,2.7215525262119145;
3.3545,0.9995,2793.7729997634888,0.7749892250481449,2.726535086237994;
3.3545,0.9995,2799.12690281868,0.776475676743607,2.7315213884504215;
3.3398,0.9995,2804.4775381088257,0.7779612211804128,2.7364828097604654;
3.3496,0.9947,2809.830719232559,0.7794403348647955,2.741437248957674;
3.3447,0.9995,2815.1810767650604,0.7809258021852774,2.74640569150449;
3.3398,0.9947,2820.535649061203,0.7824053002583254,2.751346919168856;
3.3447,0.9995,2825.8854236602783,0.7838906057338187,2.7563148203927383;
3.3398,0.9995,2831.23871922493,0.7853768887662824,2.7612787084645602;
3.3447,0.9995,2836.5891218185425,0.7868623685974813,2.766247192855971;
3.3398,0.9995,2841.9434525966644,0.7883489390454627,2.7712120408381393;
3.3447,0.9995,2847.2925419807434,0.7898340542786257,2.7761793057585;
3.3398,0.9995,2852.647226333618,0.7913207228927086,2.7811444815958137;
3.3398,0.9947,2857.996550798416,0.7927987709608015,2.7860808665336303;
3.3398,0.9995,2863.351159095764,0.7942854184589124,2.7910459718478213;
3.3398,0.9995,2868.700836658478,0.795770696993338,2.796006505097096;
3.3350,0.9995,2874.0548548698425,0.7972571806606322,2.800963928127522;
3.3350,0.9995,2879.4036951065063,0.7987422267207838,2.805916556738127;
3.3398,0.9995,2884.7586929798126,0.8002289823803309,2.8108820232898823;
3.3350,0.9947,2890.112544298172,0.801708281243212,2.8158154849975907;
3.3398,0.9995,2895.461739063263,0.8031934257342421,2.820775570568733;
3.3350,0.9995,2900.8166224956512,0.8046801496205399,2.825733794729536;
3.3301,0.9947,2906.165707349777,0.806158131482873,2.8306556221292913;
3.3398,0.9947,2911.520302772522,0.8076376359459296,2.8355968711350084;
3.3350,0.9947,2916.870299100876,0.8091158696536557,2.8405267805502747;
3.3301,0.9995,2922.2242999076843,0.8106023484887682,2.845476903719083;
3.3301,0.9995,2927.574303150177,0.8120877174445659,2.8504233308787845;
3.3398,0.9995,2932.928256034851,0.8135741829746302,2.8553878284560934;
3.3301,0.9947,2938.278557538986,0.8150525010041201,2.8603107753260972;
3.3350,0.9995,2943.631956577301,0.8165388127648967,2.865267625048287;
3.3203,0.9947,2948.982003211975,0.8180170603725384,2.87017585057994;
3.3350,0.9995,2954.335661649704,0.8195034441526801,2.8751329404867123;
3.3545,0.9995,2959.6863589286804,0.8209890057999959,2.880116257032633;
3.3301,0.9995,2965.040064573288,0.8224751216257351,2.885065171343927;
3.3350,0.9995,2970.3893423080444,0.8239605702132388,2.890019142383252;
3.3301,0.9995,2975.743775367737,0.8254471690585616,2.8949696651980616;
3.3350,0.9995,2981.0940430164337,0.826932611423804,2.899923615486145;
